Repository: achilles-05/Portfolio

# Shreeji Kumawat - Engineering Portfolio

### Mechanical & Aerospace Engineer | CFD • Aeroelastics • Autonomous Systems | Published Researcher

## About Me

I am a third-year Mechanical Engineering student at Monash University, Melbourne,
specialising in computational fluid dynamics, fluid-structure interaction, and autonomous
systems. My work spans wind energy aeroelastics, UAV flight control, ML-integrated
simulation pipelines, and robotic systems design.

I have experience at MMAPT Robotics, Bosch Australia (robotic automation), MEIL (power
plant projects), WindStream Technologies (CFD for helical VAWTs), Feynman Aerospace
and Skyline Space. My research on vortex-induced vibrations in
15 MW offshore wind turbine blades has been accepted at the 32nd International
Congress on Sound and Vibration (ICSV32), Istanbul, July 2026 - placing my work
among fewer than 2% of Indian submissions accepted to this conference.

My long-term focus is advanced aerodynamics and energy systems engineering, with the
goal of contributing to next-generation UAV and wind energy technology at a global level.

## Key Achievements

| | |
|---|---|
| 📄 **ICSV32 Published Researcher** | Accepted at 32nd Intl. Congress on Sound & Vibration, Istanbul 2026 - 10/10 Reviewer scores |
| 🥇 **WorldQuant Brain - Gold Level** | Ranked 27X in India, 3,4XX globally across the WorldQuant Challenge |
| 🏆 **AI Student of the Year - 1st Place** | Perfect 100/100 evaluation score, Mechanics & Aerospace category, 2025 |
| 🏆 **IEEE Robotics - 1st Place** | Urban Rescue Bot CAD Design Competition, 2025 |
| 🚀 **Smart India Hackathon SIH2026** | Cold-gas thruster static test stand, Aerospace Category, 2026 |
| 🎯 **BITS Pilani APOGEE - National Finalist** | Top 10 Nationally, F1 Rear Wing Airfoil Design Challenge 2026 |
| 🌍 **IAAC - AIR 3, Gold Honor** | International Astrophysics & Astronomy Competition, 2022 |
| ⭐ **CGPA 9.5/10** | Mahindra University - Batch Rank 1|
| 💰 **Merit Scholarship** | Rs. 4 Lakhs awarded for academic excellence, Mahindra University |

## Technical Skills

**Simulation & Analysis**
`ANSYS Fluent` `ANSYS Mechanical` `OpenFOAM` `OpenFAST` `XFOIL`
`CFD` `FEA` `Fluid-Structure Interaction` `Turbulence Modelling` `Heat Transfer Analysis`
`Compressible Flow` `Aeroacoustics` `Composite Testing`

**CAD & Design**
`SolidWorks` `CATIA` `Fusion 360` `AutoCAD`

### 05 · ML Time-Series Forecasting for Engineering Data
**`Python` `Machine Learning` `Time-Series Analysis`**

Machine learning pipeline for time-series forecasting applied to engineering sensor data.
Covers feature engineering, model selection, and validation for predictive maintenance
and performance monitoring applications.

# Composite Laminate Fabrication & Tensile Testing

**`Composites` `Materials Testing` `UTM` `Python` `Vacuum Bagging`**

## Objective
Fabricate carbon and glass fibre laminate coupons by hand lay-up and vacuum bagging at the Materials Science Laboratory, Mahindra University, and compare their tensile properties by testing them to failure on a universal testing machine.

## Details
- Hand laid woven carbon (4 ply, 200 gsm) and woven glass (6 ply, 300 gsm) panels with epoxy on a waxed aluminium tool plate.
- Vacuum bagged the panels with peel ply, perforated release film and breather, cured at room temperature and post cured at 60 °C.
- Calculated fibre weight and volume fraction from dry fabric and cured panel weights.
- Cut 250 x 25 mm coupons with GFRP end tabs, measured width and thickness at 3 points per coupon.
- Tensile tested 5 coupons of each material to failure on the UTM at 2 mm/min.
- Reduced the load-extension data in Python: machine compliance and toe correction, UTS, chord modulus, failure strain, Weibull modulus, failure mode classification.

## Procedure
1. Cut fabric plies, wax tool plate, lay up plies with epoxy and roll out air.
2. Apply peel ply, release film, breather, seal bag and pull vacuum, check for leaks.
3. Cure, demould, weigh panel, cut and tab coupons.
4. Measure coupons, test on UTM at 2 mm/min until failure, export load-extension data.
5. Run `tensile_analysis.py`.

## Files
- `tensile_analysis.py` - stress-strain reduction, properties, Weibull, plots
- `vacuum_bag_layup.py` - layup stack and coupon drawing
- `data/` - coupon dimensions, panel weights, UTM exports for each coupon
- `results_summary.txt` - output of the analysis

## Tools Used
Universal Testing Machine, Vacuum pump, Python (NumPy, Pandas, Matplotlib)

## Results

| Laminate | Vf | UTS [MPa] | Modulus [GPa] | Failure strain [%] |
|----------|----|-----------|---------------|--------------------|
| CFRP | 50.5% | 513 ± 21 | 48.2 ± 2.5 | 1.09 ± 0.04 |
| GFRP | 43.9% | 276 ± 4 | 19.1 ± 0.4 | 1.58 ± 0.04 |

- CFRP ~1.9x stronger and ~2.5x stiffer than GFRP, and ~2.2x higher specific strength.
- GFRP fails at higher strain and shows slight non-linearity before failure.
- Most coupons failed in the gauge section (LGM / XGM), one of each material failed at the tab.

File: 11_Composite_Laminate_Tensile_Testing/results_summary.txt
COMPOSITE LAMINATE TENSILE TESTS - RESULTS SUMMARY
==================================================
Machine compliance correction 0.015 mm/kN, chord modulus 25-50% UTS

Fibre content (burn-off free, from fabric / cured panel weights):
  CFRP: Wf = 61.2%, Vf = 50.5%, laminate density 1.47 g/cc
  GFRP: Wf = 63.5%, Vf = 43.9%, laminate density 1.76 g/cc

CFRP: UTS 513 +/- 21 MPa (CV 4.2%), E 48.2 +/- 2.5 GPa, eps_f 1.09 +/- 0.04 %
      specific strength 349 MPa/(g/cc), specific modulus 32.8 GPa/(g/cc), Weibull m = 24.4, sigma0 = 523 MPa
GFRP: UTS 276 +/- 4 MPa (CV 1.5%), E 19.1 +/- 0.4 GPa, eps_f 1.58 +/- 0.04 %
      specific strength 156 MPa/(g/cc), specific modulus 10.8 GPa/(g/cc), Weibull m = 67.0, sigma0 = 278 MPa
